Repository: abinayar2106/SMA-Optimizer

# SMA-Optimizer for Ni-Ti-Hf alloys

**Physics-informed, interpretable machine learning for high-temperature shape memory alloy discovery.**
Recommendor cum Interpretor Model
Predicts transformation temperatures, thermal hysteresis, and recoverable strain across the Ni–Ti–Hf ternary composition space — and explains which compositional and processing parameters drive each property. Integrates a gradient-boosted ML surrogate with an analytical crystallographic engine to identify compositions satisfying both T > 200 °C and near-zero transformation hysteresis (|λ₂ − 1| < 0.01).

Future Goal: To apply this for Ni-Ti-Cu/Pt/Pd alloys
---

## Motivation

NiTiHf shape memory alloys (SMAs) are candidates for high-temperature solid-state actuation, but two conditions must be satisfied simultaneously:

1. **Transformation temperature** must exceed 200 °C for the target application window.
2. **Middle eigenvalue λ₂** of the transformation stretch matrix must be close to 1 — the crystallographic condition for kinematic compatibility, low hysteresis, and long cyclic life.

No systematic map of where both conditions are met across the NiTiHf composition space currently exists. This project builds that map, and interprets what drives it.

---

## Architecture

The pipeline has three arms, deliberately separating learned behavior from physics:

```
Composition + Processing Features
          │
          ├──► Arm 1: ML Surrogate (XGBoost / Random Forest)
          │         └── Predicts: Ms, Af, hysteresis, recoverable strain
          │
          ├──► Arm 2: Physics Engine (NumPy linear algebra)
          │         └── Fits lattice parameters from XRD data
          │             Builds transformation stretch matrix U analytically
          │             Computes eigenvalues → extracts λ₂
          │
          └──► Arm 3: Interpretability (SHAP)
                    └── Ranks feature influence on each output
                        Global summary + local composition-level explanations

                    ↓
         Ternary Overlay: T > 200°C ∩ |λ₂ − 1| < 0.01
                    ↓
         2–3 Curated Ideal Compositions
```

**Why not a pure neural network?**
A black-box model would estimate cyclic stability statistically. This architecture forces the model to predict intermediate crystal lattice parameters, which are then used to compute λ₂ analytically — guaranteeing that recommended compositions are crystallographically valid, not statistical anomalies.

---

## Features

### Inputs
| Feature | Description |
|---|---|
| Ni, Ti, Hf (at%) | Ternary composition | 
| VEC / e/a ratio | Valence electron concentration |
| Elemental bonding fractions | d-electron and bonding character |
| Atomic size mismatch | Variance in atomic radii (driven by Hf) |
| Pettifor scale | Phenomenological chemical ordering parameter |
| B2 austenite lattice parameter | XRD-derived, *a* (Å) |
| B19′ martensite parameters | *a*, *b*, *c* (Å) + monoclinic angle β (°) |
| Processing conditions | Aging time, aging temperature, thermo-mechanical history |
| Measurement technique | DSC vs. TMA flag |

### Outputs
| Target | Description |
|---|---|
| Ms, Mf, As, Af | Martensite/Austenite start and finish temperatures |
| Thermal hysteresis | Af − Ms |
| Recoverable strain | Maximum theoretical macroscopic strain from stretch matrix |
| λ₂ | Middle eigenvalue of transformation stretch matrix U |
| \|λ₂ − 1\| | Kinematic compatibility condition; primary cyclic stability metric |
| SHAP values | Per-feature importance for each output |

---

## Pipeline

| Step | Tool | Input | Output |
|---|---|---|---|
| 1. Structural surrogate | XGBoost / Random Forest | Composition + elemental features | Predicted lattice parameters |
| 2. Thermodynamic surrogate | XGBoost / Random Forest | Composition + processing features | Ms, Af, hysteresis, recoverable strain |
| 3. Kinematic engine | NumPy (`linalg.eig`) | Predicted lattice parameters | Stretch matrix U → λ₂ |
| 4. Interpretability | SHAP | Trained surrogates | Feature importance rankings per output |
| 5. Optimization loop | Python scripting | Millions of synthetic compositions | Filtered candidates: Ms > 200°C, \|λ₂ − 1\| < 0.01 |

Validation uses **leave-one-study-out cross-validation** to account for inter-study variability in the NASA SMA database.

---

## Repo Structure

```
NiTiHf-SMA-Optimizer/
├── data/
│   ├── raw/                  # NASA SMA database + XRD data
│   └── processed/            # Cleaned, feature-engineered dataset
├── notebooks/
│   ├── 01_eda.ipynb          # Exploratory data analysis
│   ├── 02_arm1_ttrans.ipynb  # Transformation temperature surrogate
│   ├── 03_arm2_lambda.ipynb  # Eigenvalue engine
│   └── 04_arm3_shap.ipynb    # Interpretability analysis
├── src/

## Data Source

NASA Shape Memory Alloy database. Composition, processing, structural (XRD), and thermodynamic data for NiTiHf alloys across a range of aging conditions and measurement techniques.

---

File: data/raw/shapememory-2026-05-19-data-Ms.csv (part 1 of 8)
Authors,Source,Title,Year,Ni (at.%),Ti (at.%),Martensite Start Temperature - MS - (°C),composition,Hf (at.%)
Y. Tong; F. Chen; B. Tian; L. Li and Y. Zheng,Materials Letters,Microstructure and martensitic transformation of Ti49Ni51−xHfx high temperature shape memory alloys,2009,36,49,278,Ni36.0Ti49.0Hf15.0 %,15
D. N. Abujudom; M. Y. Kao; P. E. Thoma and D. R. Angst,US5114504,High transformation temperature shape memory alloy,1992,40,50,108,Ni40.0Ti50.0Hf10.0 %,10
J. Rao; T. Roberts; K. Lawson and J. Nicholls,Surface and Coatings Technology,Nickel titanium and nickel titanium hafnium shape memory alloy thin films,2010,40,30,99,Ni40.0Ti30.0Hf30.0 %,30
S. Besseghini; E. Villa and A. Tuissi,Materials Science and Engineering: A,Ni-Ti-Hf shape memory alloy: effect of aging and thermal cycling,1999,40,50,141,Ni40.0Ti50.0Hf10.0 %,10
D. König; R. Zarnetta; A. Savan; H. Brunken and A. Ludwig,Acta Materialia,Phase transformation; structural and functional fatigue properties of Ti–Ni–Hf shape memory thin films,2011,40,53.6,10,Ni40.0Ti53.6Hf6.4 %,6.4
D. König; R. Zarnetta; A. Savan; H. Brunken and A. Ludwig,Acta Materialia,Phase transformation; structural and functional fatigue properties of Ti–Ni–Hf shape memory thin films,2011,40,51.7,17,Ni40.0Ti51.7Hf8.3 %,8.3
D. König; R. Zarnetta; A. Savan; H. Brunken and A. Ludwig,Acta Materialia,Phase transformation; structural and functional fatigue properties of Ti–Ni–Hf shape memory thin films,2011,40,50.7,28,Ni40.0Ti50.7Hf9.3 %,9.3
D. König; R. Zarnetta; A. Savan; H. Brunken and A. Ludwig,Acta Materialia,Phase transformation; structural and functional fatigue properties of Ti–Ni–Hf shape memory thin films,2011,40,48.3,29,Ni40.0Ti48.3Hf11.7 %,11.7
D. König; R. Zarnetta; A. Savan; H. Brunken and A. Ludwig,Acta Materialia,Phase transformation; structural and functional fatigue properties of Ti–Ni–Hf shape memory thin films,2011,40,45.7,41,Ni40.0Ti45.7Hf14.3 %,14.3
D. König; R. Zarnetta; A. Savan; H. Brunken and A. Ludwig,Acta Materialia,Phase transformation; structural and functional fatigue properties of Ti–Ni–Hf shape memory thin films,2011,40,43.2,58,Ni40.0Ti43.2Hf16.8 %,16.8
D. Angst; P. Thoma and M. Kao,Journal de Physique IV,The Effect of Hafnium Content on the Transformation Temperatures of Ni49Ti51-xHfx. Shape Memory Alloys,1995,40,50,110,Ni40.0Ti50.0Hf10.0 %,10
Y. Tong; F. Chen; B. Tian; L. Li and Y. Zheng,Materials Letters,Microstructure and martensitic transformation of Ti49Ni51−xHfx high temperature shape memory alloys,2009,41,49,154,Ni41.0Ti49.0Hf10.0 %,10
C. Zhang; P. E. Thoma and R. H. Zee,Materials Research Society,High Hf content NiTiHf Shape Memory Alloys,2000,42,48,33,Ni42.0Ti48.0Hf10.0 %,10
C. Zhang; P. E. Thoma and R. H. Zee,Materials Research Society,High Hf content NiTiHf Shape Memory Alloys,2000,42,48,26,Ni42.0Ti48.0Hf10.0 %,10
C. Zhang; P. E. Thoma and R. H. Zee,Materials Research Society,High Hf content NiTiHf Shape Memory Alloys,2000,42,48,25,Ni42.0Ti48.0Hf10.0 %,10
C. Zhang; P. E. Thoma and R. H. Zee,Materials Research Society,High Hf content NiTiHf Shape Memory Alloys,2000,42,48,27,Ni42.0Ti48.0Hf10.0 %,10
C. Zhang; P. E. Thoma and R. H. Zee,Materials Research Society,High Hf content NiTiHf Shape Memory Alloys,2000,42,48,43,Ni42.0Ti48.0Hf10.0 %,10
C. Zhang; P. E. Thoma and R. H. Zee,Materials Research Society,High Hf content NiTiHf Shape Memory Alloys,2000,42,48,58,Ni42.0Ti48.0Hf10.0 %,10
C. Zhang; P. E. Thoma and R. H. Zee,Materials Research Society,High Hf content NiTiHf Shape Memory Alloys,2000,42,48,74,Ni42.0Ti48.0Hf10.0 %,10
C. Zhang; P. E. Thoma and R. H. Zee,Materials Research Society,High Hf content NiTiHf Shape Memory Alloys,2000,42,48,50,Ni42.0Ti48.0Hf10.0 %,10
C. Zhang; P. E. Thoma and R. H. Zee,Materials Research Society,High Hf content NiTiHf Shape Memory Alloys,2000,42,48,49,Ni42.0Ti48.0Hf10.0 %,10
C. Zhang; P. E. Thoma and R. H. Zee,Materials Research Society,High Hf content NiTiHf Shape Memory Alloys,2000,42,48,49,Ni42.0Ti48.0Hf10.0 %,10
C. Zhang; P. E. Thoma and R. H. Zee,Materials Research Society,High Hf content NiTiHf Shape Memory Alloys,2000,42,48,48,Ni42.0Ti48.0Hf10.0 %,10
C. Zhang; P. E. Thoma and R. H. Zee,Materials Research Society,High Hf content NiTiHf Shape Memory Alloys,2000,42,48,55,Ni42.0Ti48.0Hf10.0 %,10
C. Zhang; P. E. Thoma and R. H. Zee,Materials Research Society,High Hf content NiTiHf Shape Memory Alloys,2000,42,48,60,Ni42.0Ti48.0Hf10.0 %,10
C. Zhang; P. E. Thoma and R. H. Zee,Materials Research Society,High Hf content NiTiHf Shape Memory Alloys,2000,42,48,76,Ni42.0Ti48.0Hf10.0 %,10
C. Zhang; P. E. Thoma and R. H. Zee,Materials Research Society,High Hf content NiTiHf Shape Memory Alloys,2000,42,48,61,Ni42.0Ti48.0Hf10.0 %,10
C. Zhang; P. E. Thoma and R. H. Zee,Materials Research Society,High Hf content NiTiHf Shape Memory Alloys,2000,42,48,56,Ni42.0Ti48.0Hf10.0 %,10
C. Zhang; P. E. Thoma and R. H. Zee,Materials Research Society,High Hf content NiTiHf Shape Memory Alloys,2000,42,48,57,Ni42.0Ti48.0Hf10.0 %,10
C. Zhang; P. E. Thoma and R. H. Zee,Materials Research Society,High Hf content NiTiHf Shape Memory Alloys,2000,42,48,62,Ni42.0Ti48.0Hf10.0 %,10
C. Zhang; P. E. Thoma and R. H. Zee,Materials Research Society,High Hf content NiTiHf Shape Memory Alloys,2000,42,48,62,Ni42.0Ti48.0Hf10.0 %,10
C. Zhang; P. E. Thoma and R. H. Zee,Materials Research Society,High Hf content NiTiHf Shape Memory Alloys,2000,42,48,67,Ni42.0Ti48.0Hf10.0 %,10
C. Zhang; P. E. Thoma and R. H. Zee,Materials Research Society,High Hf content NiTiHf Shape Memory Alloys,2000,42,48,78,Ni42.0Ti48.0Hf10.0 %,10
C. Zhang; P. E. Thoma and R. H. Zee,Materials Research Society,High Hf content NiTiHf Shape Memory Alloys,2000,42,48,76,Ni42.0Ti48.0Hf10.0 %,10
C. Zhang; P. E. Thoma and R. H. Zee,Materials Research Society,High Hf content NiTiHf Shape Memory Alloys,2000,42,48,73,Ni42.0Ti48.0Hf10.0 %,10
C. Zhang; P. E. Thoma and R. H. Zee,Materials Research Society,High Hf content NiTiHf Shape Memory Alloys,2000,42,48,71,Ni42.0Ti48.0Hf10.0 %,10
C. Zhang; P. E. Thoma and R. H. Zee,Materials Research Society,High Hf content NiTiHf Shape Memory Alloys,2000,42,48,71,Ni42.0Ti48.0Hf10.0 %,10
C. Zhang; P. E. Thoma and R. H. Zee,Materials Research Society,High Hf content NiTiHf Shape Memory Alloys,2000,42,48,75,Ni42.0Ti48.0Hf10.0 %,10
C. Zhang; P. E. Thoma and R. H. Zee,Materials Research Society,High Hf content NiTiHf Shape Memory Alloys,2000,42,48,78,Ni42.0Ti48.0Hf10.0 %,10
C. Zhang; P. E. Thoma and R. H. Zee,Materials Research Society,High Hf content NiTiHf Shape Memory Alloys,2000,42,48,83,Ni42.0Ti48.0Hf10.0 %,10
C. Zhang; P. E. Thoma and R. H. Zee,Materials Research Society,High Hf content NiTiHf Shape Memory Alloys,2000,42,48,84,Ni42.0Ti48.0Hf10.0 %,10
C. Zhang; P. E. Thoma and R. H. Zee,Materials Research Society,High Hf content NiTiHf Shape Memory Alloys,2000,42,48,81,Ni42.0Ti48.0Hf10.0 %,10
C. Zhang; P. E. Thoma and R. H. Zee,Materials Research Society,High Hf content NiTiHf Shape Memory Alloys,2000,42,48,82,Ni42.0Ti48.0Hf10.0 %,10
C. Zhang; P. E. Thoma and R. H. Zee,Materials Research Society,High Hf content NiTiHf Shape Memory Alloys,2000,42,48,83,Ni42.0Ti48.0Hf10.0 %,10
C. Zhang; P. E. Thoma and R. H. Zee,Materials Research Society,High Hf content NiTiHf Shape Memory Alloys,2000,42,48,84,Ni42.0Ti48.0Hf10.0 %,10
C. Zhang; P. E. Thoma and R. H. Zee,Materials Research Society,High Hf content NiTiHf Shape Memory Alloys,2000,42,48,82,Ni42.0Ti48.0Hf10.0 %,10
C. Zhang; P. E. Thoma and R. H. Zee,Materials Research Society,High Hf content NiTiHf Shape Memory Alloys,2000,42,48,85,Ni42.0Ti48.0Hf10.0 %,10
D. König; R. Zarnetta; A. Savan; H. Brunken and A. Ludwig,Acta Materialia,Phase transformation; structural and functional fatigue properties of Ti–Ni–Hf shape memory thin films,2011,42.5,52.6,26,Ni42.5Ti52.6Hf4.9 %,4.9
D. König; R. Zarnetta; A. Savan; H. Brunken and A. Ludwig,Acta Materialia,Phase transformation; structural and functional fatigue properties of Ti–Ni–Hf shape memory thin films,2011,42.5,50.6,23,Ni42.5Ti50.6Hf6.9 %,6.9
D. König; R. Zarnetta; A. Savan; H. Brunken and A. Ludwig,Acta Materialia,Phase transformation; structural and functional fatigue properties of Ti–Ni–Hf shape memory thin films,2011,42.5,46.9,36,Ni42.5Ti46.9Hf10.6 %,10.6
D. König; R. Zarnetta; A. Savan; H. Brunken and A. Ludwig,Acta Materialia,Phase transformation; structural and functional fatigue properties of Ti–Ni–Hf shape memory thin films,2011,42.5,44.7,38,Ni42.5Ti44.7Hf12.8 %,12.8
D. König; R. Zarnetta; A. Savan; H. Brunken and A. Ludwig,Acta Materialia,Phase transformation; structural and functional fatigue properties of Ti–Ni–Hf shape memory thin films,2011,42.5,42.4,56,Ni42.5Ti42.4Hf15.1 %,15.1
J. H. Mulder; J. Beyer; P. Donner and J. Peterseim,Shape Memory and Superelastic Technologies,On the High Temperature Shape Memory Capabilities of Ni-(TiZr) and Ni-(TiHf) Alloys,1994,43,42,233,Ni43.0Ti42.0Hf15.0 %,15
Y. Tong; F. Chen; B. Tian; L. Li and Y. Zheng,Materials Letters,Microstructure and martensitic transformation of Ti49Ni51−xHfx high temperature shape memory alloys,2009,44,49,91,Ni44.0Ti49.0Hf7.0 %,7
Y. Tong; Y. Liu and J. Miao,Thin Solid Films,Phase transformation in NiTiHf shape memory alloy thin films,2008,45,32,190,Ni45.0Ti32.0Hf23.0 %,23
D. König; R. Zarnetta; A. Savan; H. Brunken and A. Ludwig,Acta Materialia,Phase transformation; structural and functional fatigue properties of Ti–Ni–Hf shape memory thin films,2011,45,51.3,30,Ni45.0Ti51.3Hf3.7 %,3.7
D. König; R. Zarnetta; A. Savan; H. Brunken and A. Ludwig,Acta Materialia,Phase transformation; structural and functional fatigue properties of Ti–Ni–Hf shape memory thin films,2011,45,49.2,37,Ni45.0Ti49.2Hf5.8 %,5.8
D. König; R. Zarnetta; A. Savan; H. Brunken and A. Ludwig,Acta Materialia,Phase transformation; structural and functional fatigue properties of Ti–Ni–Hf shape memory thin films,2011,45,48.6,45,Ni45.0Ti48.6Hf6.4 %,6.4
D. König; R. Zarnetta; A. Savan; H. Brunken and A. Ludwig,Acta Materialia,Phase transformation; structural and functional fatigue properties of Ti–Ni–Hf shape memory thin films,2011,45,46.4,38,Ni45.0Ti46.4Hf8.6 %,8.6
D. König; R. Zarnetta; A. Savan; H. Brunken and A. Ludwig,Acta Materialia,Phase transformation; structural and functional fatigue properties of Ti–Ni–Hf shape memory thin films,2011,45,44.4,38,Ni45.0Ti44.4Hf10.6 %,10.6
D. König; R. Zarnetta; A. Savan; H. Brunken and A. Ludwig,Acta Materialia,Phase transformation; structural and functional fatigue properties of Ti–Ni–Hf shape memory thin films,2011,45,41.6,52,Ni45.0Ti41.6Hf13.4 %,13.4
D. König; R. Zarnetta; A. Savan; H. Brunken and A. Ludwig,Acta Materialia,Phase transformation; structural and functional fatigue properties of Ti–Ni–Hf shape memory thin films,2011,45,39.1,69,Ni45.0Ti39.1Hf15.9 %,15.9
S. Sanjabi; S. Sadrnezhaad and Z. Barber,Materials Science and Technology,Sputter alloying of Ni; Ti and Hf for fabrication of high temperature shape memory thin films,2007,45,40,90,Ni45.0Ti40.0Hf15.0 %,15
S.-W. Kim; J. W. Jo; C. H. Park; J.-K. Hong; J.-T. Yeom and H.-G. Kim,Materials Science and Engineering: A,Fracture toughness of TiNiHf alloys: A hybrid study using in-situ transmission electron microscopy experiments and finite element analyses,2016,46,39,237,Ni46.0Ti39.0Hf15.0 %,15
D. N. Abujudom; M. Y. Kao; P. E. Thoma and D. R. Angst,US5114504,High transformation temperature shape memory alloy,1992,46,44,108,Ni46.0Ti44.0Hf10.0 %,10
Y. Tong; F. Chen; B. Tian; L. Li and Y. Zheng,Materials Letters,Microstructure and martensitic transformation of Ti49Ni51−xHfx high temperature shape memory alloys,2009,46,49,79,Ni46.0Ti49.0Hf5.0 %,5
S. Sanjabi; S. Sadrnezhaad and Z. Barber,Materials Science and Technology,Sputter alloying of Ni; Ti and Hf for fabrication of high temperature shape memory thin films,2007,46,39,91,Ni46.0Ti39.0Hf15.0 %,15
D. Angst; P. Thoma and M. Kao,Journal de Physique IV,The Effect of Hafnium Content on the Transformation Temperatures of Ni49Ti51-xHfx. Shape Memory Alloys,1995,46,44,109,Ni46.0Ti44.0Hf10.0 %,10
K. H. Wu; Z. Pu; H. Tseng and F. S. Biancaniello,Shape Memory and Superelastic Technologies,The Shape Memory Effect of the NiTi-Hf High Temperature Shape Memory Alloy,1995,46.1,28.8,298,Ni46.1Ti28.8Hf25.1 %,25.1
K. H. Wu; Z. Pu; H. Tseng and F. S. Biancaniello,Shape Memory and Superelastic Technologies,The Shape Memory Effect of the NiTi-Hf High Temperature Shape Memory Alloy,1995,46.8,23.3,409,Ni46.8Ti23.3Hf29.9 %,29.9
K. H. Wu; Z. Pu; H. Tseng and F. S. Biancaniello,Shape Memory and Superelastic Technologies,The Shape Memory Effect of the NiTi-Hf High Temperature Shape Memory Alloy,1995,46.9,33.2,199,Ni46.9Ti33.2Hf19.9 %,19.9
D. N. Abujudom; M. Y. Kao; P. E. Thoma and D. R. Angst,US5114504,High transformation temperature shape memory alloy,1992,47,43,111,Ni47.0Ti43.0Hf10.0 %,10
D. Angst; P. Thoma and M. Kao,Journal de Physique IV,The Effect of Hafnium Content on the Transformation Temperatures of Ni49Ti51-xHfx. Shape Memory Alloys,1995,47,43,100,Ni47.0Ti43.0Hf10.0 %,10
G. S. Firstov; J. Van Humbeeck and Y. N. Koval,Materials Science and Engineering: A,High-temperature shape memory alloys,2004,47.1,38.2,174,Ni47.1Ti38.2Hf14.7 %,14.7
D. König; R. Zarnetta; A. Savan; H. Brunken and A. Ludwig,Acta Materialia,Phase transformation; structural and functional fatigue properties of Ti–Ni–Hf shape memory thin films,2011,47.5,49.6,54,Ni47.5Ti49.6Hf2.9 %,2.9
D. König; R. Zarnetta; A. Savan; H. Brunken and A. Ludwig,Acta Materialia,Phase transformation; structural and functional fatigue properties of Ti–Ni–Hf shape memory thin films,2011,47.5,47.1,51,Ni47.5Ti47.1Hf5.4 %,5.4
D. König; R. Zarnetta; A. Savan; H. Brunken and A. Ludwig,Acta Materialia,Phase transformation; structural and functional fatigue properties of Ti–Ni–Hf shape memory thin films,2011,47.5,45.4,49,Ni47.5Ti45.4Hf7.1 %,7.1
D. König; R. Zarnetta; A. Savan; H. Brunken and A. Ludwig,Acta Materialia,Phase transformation; structural and functional fatigue properties of Ti–Ni–Hf shape memory thin films,2011,47.5,42.7,44,Ni47.5Ti42.7Hf9.8 %,9.8
D. König; R. Zarnetta; A. Savan; H. Brunken and A. Ludwig,Acta Materialia,Phase transformation; structural and functional fatigue properties of Ti–Ni–Hf shape memory thin films,2011,47.5,40.5,48,Ni47.5Ti40.5Hf12.0 %,12
D. König; R. Zarnetta; A. Savan; H. Brunken and A. Ludwig,Acta Materialia,Phase transformation; structural and functional fatigue properties of Ti–Ni–Hf shape memory thin films,2011,47.5,38,66,Ni47.5Ti38.0Hf14.5 %,14.5
D. König; R. Zarnetta; A. Savan; H. Brunken and A. Ludwig,Acta Materialia,Phase transformation; structural and functional fatigue properties of Ti–Ni–Hf shape memory thin films,2011,47.5,35.5,73,Ni47.5Ti35.5Hf17.0 %,17
S. Sanjabi; S. Sadrnezhaad and Z. Barber,Materials Science and Technology,Sputter alloying of Ni; Ti and Hf for fabrication of high temperature shape memory thin films,2007,47.5,37.5,88,Ni47.5Ti37.5Hf15.0 %,15
Y. Tong; Y. Liu; J. Miao and L. Zhao,Scripta Materialia,Characterization of a nanocrystalline NiTiHf high temperature shape memory alloy thin film,2005,47.9,35.7,125,Ni47.9Ti35.7Hf16.4 %,16.4
Y. Tong; Y. Liu; J. Miao and L. Zhao,Scripta Materialia,Characterization of a nanocrystalline NiTiHf high temperature shape memory alloy thin film,2005,47.9,35.7,162,Ni47.9Ti35.7Hf16.4 %,16.4
Y. Tong; Y. Liu; J. Miao and L. Zhao,Scripta Materialia,Characterization of a nanocrystalline NiTiHf high temperature shape memory alloy thin film,2005,47.9,35.7,177,Ni47.9Ti35.7Hf16.4 %,16.4
Y. Tong; Y. Liu; J. Miao and L. Zhao,Scripta Materialia,Characterization of a nanocrystalline NiTiHf high temperature shape memory alloy thin film,2005,47.9,35.7,171,Ni47.9Ti35.7Hf16.4 %,16.4
Y. Tong; Y. Liu and J. Miao,Thin Solid Films,Phase transformation in NiTiHf shape memory alloy thin films,2008,47.9,35.7,130,Ni47.9Ti35.7Hf16.4 %,16.4
D. N. Abujudom; M. Y. Kao; P. E. Thoma and D. R. Angst,US5114504,High transformation temperature shape memory alloy,1992,48,42,103,Ni48.0Ti42.0Hf10.0 %,10
Y. Tong; F. Chen; B. Tian; L. Li and Y. Zheng,Materials Letters,Microstructure and martensitic transformation of Ti49Ni51−xHfx high temperature shape memory alloys,2009,48,49,76,Ni48.0Ti49.0Hf3.0 %,3
Y. Tong; Y. Liu and J. Miao,Thin Solid Films,Phase transformation in NiTiHf shape memory alloy thin films,2008,48,37.7,103,Ni48.0Ti37.7Hf14.3 %,14.3
S. Sanjabi; S. Sadrnezhaad and Z. Barber,Materials Science and Technology,Sputter alloying of Ni; Ti and Hf for fabrication of high temperature shape memory thin films,2007,48,37,96,Ni48.0Ti37.0Hf15.0 %,15
K. Wu; Z. Pu and Y. Gao,International Conference of Displacive Phase Transformations and their Applications in Materials Engineering,Study of NiTi-Hf and NiTi-Zr High-Temperature Shape Memory Alloys,1996,48,51,69,Ni48.0Ti51.0Hf1.0 %,1
K. Wu; Z. Pu and Y. Gao,International Conference of Displacive Phase Transformations and their Applications in Materials Engineering,Study of NiTi-Hf and NiTi-Zr High-Temperature Shape Memory Alloys,1996,48,46,65,Ni48.0Ti46.0Hf6.0 %,6
K. Wu; Z. Pu and Y. Gao,International Conference of Displacive Phase Transformations and their Applications in Materials Engineering,Study of NiTi-Hf and NiTi-Zr High-Temperature Shape Memory Alloys,1996,48,39.5,151,Ni48.0Ti39.5Hf12.5 %,12.5
K. Wu; Z. Pu and Y. Gao,International Conference of Displacive Phase Transformations and their Applications in Materials Engineering,Study of NiTi-Hf and NiTi-Zr High-Temperature Shape Memory Alloys,1996,48,37,213,Ni48.0Ti37.0Hf15.0 %,15
K. Wu; Z. Pu and Y. Gao,International Conference of Displacive Phase Transformations and their Applications in Materials Engineering,Study of NiTi-Hf and NiTi-Zr High-Temperature Shape Memory Alloys,1996,48,32,301,Ni48.0Ti32.0Hf20.0 %,20
K. Wu; Z. Pu and Y. Gao,International Conference of Displacive Phase Transformations and their Applications in Materials Engineering,Study of NiTi-Hf and NiTi-Zr High-Temperature Shape Memory Alloys,1996,48,27,412,Ni48.0Ti27.0Hf25.0 %,25
D. Angst; P. Thoma and M. Kao,Journal de Physique IV,The Effect of Hafnium Content on the Transformation Temperatures of Ni49Ti51-xHfx. Shape Memory Alloys,1995,48,42,101,Ni48.0Ti42.0Hf10.0 %,10
K. H. Wu; Z. Pu; H. Tseng and F. S. Biancaniello,Shape Memory and Superelastic Technologies,The Shape Memory Effect of the NiTi-Hf High Temperature Shape Memory Alloy,1995,48.3,45.5,79,Ni48.3Ti45.5Hf6.2 %,6.2
Z. Pu; H. K. Tseng and K. Wu,International Society for Optical Engineering,Innovative system of high-temperature shape memory alloys,1994,48.5,50.5,60,Ni48.5Ti50.5Hf1.0 %,1
Z. Pu; H. K. Tseng and K. Wu,International Society for Optical Engineering,Innovative system of high-temperature shape memory alloys,1994,48.5,46.5,79,Ni48.5Ti46.5Hf5.0 %,5
Z. Pu; H. K. Tseng and K. Wu,International Society for Optical Engineering,Innovative system of high-temperature shape memory alloys,1994,48.5,36.5,199,Ni48.5Ti36.5Hf15.0 %,15
Z. Pu; H. K. Tseng and K. Wu,International Society for Optical Engineering,Innovative system of high-temperature shape memory alloys,1994,48.5,31.5,299,Ni48.5Ti31.5Hf20.0 %,20
Z. Pu; H. K. Tseng and K. Wu,International Society for Optical Engineering,Innovative system of high-temperature shape memory alloys,1994,48.5,26.5,409,Ni48.5Ti26.5Hf25.0 %,25
G. K. Rasmussen; F. Chang; J. Zhang and T. J. Gold,US6592724B1,Method for producing NiTiHf alloy films by sputtering,2003,48.5,35.5,153,Ni48.5Ti35.5Hf16.0 %,16
G. K. Rasmussen; F. Chang; J. Zhang and T. J. Gold,US6592724B1,Method for producing NiTiHf alloy films by sputtering,2003,48.5,35.5,178,Ni48.5Ti35.5Hf16.0 %,16
X. D. Han; W. H. Zou; R. Wang; Z. Zhang and D. Z. Yang,Acta Materialia,Structure and substructure of martensite in a Ti36.5Ni48.5Hf15 high temperature shape memory alloy,1996,48.5,36.5,200,Ni48.5Ti36.5Hf15.0 %,15
Y. Zhu; Z. Pu; C. Li and K. Wu,International Symposium on Shape Memory Materials,The Stability of NiTi-Pd and NiTi-Hf High Temperature Shape Memory Alloys,1994,48.5,36.5,205,Ni48.5Ti36.5Hf15.0 %,15
Y. Zhu; Z. Pu; C. Li and K. Wu,International Symposium on Shape Memory Materials,The Stability of NiTi-Pd and NiTi-Hf High Temperature Shape Memory Alloys,1994,48.5,36.5,197,Ni48.5Ti36.5Hf15.0 %,15
Y. Zhu; Z. Pu; C. Li and K. Wu,International Symposium on Shape Memory Materials,The Stability of NiTi-Pd and NiTi-Hf High Temperature Shape Memory Alloys,1994,48.5,36.5,203,Ni48.5Ti36.5Hf15.0 %,15
Y. Zhu; Z. Pu; C. Li and K. Wu,International Symposium on Shape Memory Materials,The Stability of NiTi-Pd and NiTi-Hf High Temperature Shape Memory Alloys,1994,48.5,36.5,198,Ni48.5Ti36.5Hf15.0 %,15
Y. Zhu; Z. Pu; C. Li and K. Wu,International Symposium on Shape Memory Materials,The Stability of NiTi-Pd and NiTi-Hf High Temperature Shape Memory Alloys,1994,48.5,36.5,201,Ni48.5Ti36.5Hf15.0 %,15
Y. Zhu; Z. Pu; C. Li and K. Wu,International Symposium on Shape Memory Materials,The Stability of NiTi-Pd and NiTi-Hf High Temperature Shape Memory Alloys,1994,48.5,36.5,198,Ni48.5Ti36.5Hf15.0 %,15
Y. Zhu; Z. Pu; C. Li and K. Wu,International Symposium on Shape Memory Materials,The Stability of NiTi-Pd and NiTi-Hf High Temperature Shape Memory Alloys,1994,48.5,36.5,199,Ni48.5Ti36.5Hf15.0 %,15
Y. Zhu; Z. Pu; C. Li and K. Wu,International Symposium on Shape Memory Materials,The Stability of NiTi-Pd and NiTi-Hf High Temperature Shape Memory Alloys,1994,48.5,21.5,409,Ni48.5Ti21.5Hf30.0 %,30
Y. Zhu; Z. Pu; C. Li and K. Wu,International Symposium on Shape Memory Materials,The Stability of NiTi-Pd and NiTi-Hf High Temperature Shape Memory Alloys,1994,48.5,21.5,399,Ni48.5Ti21.5Hf30.0 %,30
Y. Zhu; Z. Pu; C. Li and K. Wu,International Symposium on Shape Memory Materials,The Stability of NiTi-Pd and NiTi-Hf High Temperature Shape Memory Alloys,1994,48.5,21.5,407,Ni48.5Ti21.5Hf30.0 %,30
Y. Zhu; Z. Pu; C. Li and K. Wu,International Symposium on Shape Memory Materials,The Stability of NiTi-Pd and NiTi-Hf High Temperature Shape Memory Alloys,1994,48.5,21.5,400,Ni48.5Ti21.5Hf30.0 %,30
Y. Zhu; Z. Pu; C. Li and K. Wu,International Symposium on Shape Memory Materials,The Stability of NiTi-Pd and NiTi-Hf High Temperature Shape Memory Alloys,1994,48.5,21.5,405,Ni48.5Ti21.5Hf30.0 %,30
Y. Zhu; Z. Pu; C. Li and K. Wu,International Symposium on Shape Memory Materials,The Stability of NiTi-Pd and NiTi-Hf High Temperature Shape Memory Alloys,1994,48.5,21.5,400,Ni48.5Ti21.5Hf30.0 %,30
Y. Zhu; Z. Pu; C. Li and K. Wu,International Symposium on Shape Memory Materials,The Stability of NiTi-Pd and NiTi-Hf High Temperature Shape Memory Alloys,1994,48.5,21.5,403,Ni48.5Ti21.5Hf30.0 %,30
S. Han; W. Zou; S. Jin; Z. Zhang and D. Yang,Scripta Metallurgica et Materialia,The studies of the martensite transformations in a Ti36.5Ni48.5Hf15 alloy,1995,48.5,36.5,200,Ni48.5Ti36.5Hf15.0 %,15
X. D. Han; Z. Zhang and T. Li,International Symposium on Shape Memory Materials,The studies of the microstructure and the martensite transformations in a Ti36.5Ni48.5Hf15 alloy,1994,48.5,36.5,200,Ni48.5Ti36.5Hf15.0 %,15
Q. Wei; X. D. Han and Z. Zhang,Materials Letters,The substructures of martensite in a TiNiHf10 high temperature shape memory alloy,2006,48.5,41.5,150,Ni48.5Ti41.5Hf10.0 %,10
J. H. Mulder; J. Beyer; P. Donner and J. Peterseim,Shape Memory and Superelastic Technologies,On the High Temperature Shape Memory Capabilities of Ni-(TiZr) and Ni-(TiHf) Alloys,1994,48.7,36.8,182,Ni48.7Ti36.8Hf14.5 %,14.5
H. D. Gu; K. M. Leung and C. Y. Chung,Journal of Vacuum Science & Technology A ,Growth of high-temperature NiTi1−xHfxNiTi1−xHfx shape memory alloy thin films by laser ablation of composite targets,1998,48.8,33.7,76,Ni48.8Ti33.7Hf17.5 %,17.5
K. H. Wu; Z. Pu; H. Tseng and F. S. Biancaniello,Shape Memory and Superelastic Technologies,The Shape Memory Effect of the NiTi-Hf High Temperature Shape Memory Alloy,1995,48.8,50.1,60,Ni48.8Ti50.1Hf1.1 %,1.1
K. M. Kim; J. K. Hong; C. H. Park and J.-T. Yeom,Journal of Nanoscience and Nanotechnology,Comparative Study of the Thermocyclic Behavior of Ti–Ni–Hf and Ti–Ni–Hf–Ta Shape Memory Alloys,2016,49,36,211,Ni49.0Ti36.0Hf15.0 %,15
K. M. Kim; J. K. Hong; C. H. Park and J.-T. Yeom,Journal of Nanoscience and Nanotechnology,Comparative Study of the Thermocyclic Behavior of Ti–Ni–Hf and Ti–Ni–Hf–Ta Shape Memory Alloys,2016,49,36,208,Ni49.0Ti36.0Hf15.0 %,15
K. M. Kim; J. K. Hong; C. H. Park and J.-T. Yeom,Journal of Nanoscience and Nanotechnology,Comparative Study of the Thermocyclic Behavior of Ti–Ni–Hf and Ti–Ni–Hf–Ta Shape Memory Alloys,2016,49,36,206,Ni49.0Ti36.0Hf15.0 %,15
K. M. Kim; J. K. Hong; C. H. Park and J.-T. Yeom,Journal of Nanoscience and Nanotechnology,Comparative Study of the Thermocyclic Behavior of Ti–Ni–Hf and Ti–Ni–Hf–Ta Shape Memory Alloys,2016,49,36,205,Ni49.0Ti36.0Hf15.0 %,15
K. M. Kim; J. K. Hong; C. H. Park and J.-T. Yeom,Journal of Nanoscience and Nanotechnology,Comparative Study of the Thermocyclic Behavior of Ti–Ni–Hf and Ti–Ni–Hf–Ta Shape Memory Alloys,2016,49,36,204,Ni49.0Ti36.0Hf15.0 %,15
K. M. Kim; J. K. Hong; C. H. Park and J.-T. Yeom,Journal of Nanoscience and Nanotechnology,Comparative Study of the Thermocyclic Behavior of Ti–Ni–Hf and Ti–Ni–Hf–Ta Shape Memory Alloys,2016,49,36,202,Ni49.0Ti36.0Hf15.0 %,15
K. M. Kim; J. K. Hong; C. H. Park and J.-T. Yeom,Journal of Nanoscience and Nanotechnology,Comparative Study of the Thermocyclic Behavior of Ti–Ni–Hf and Ti–Ni–Hf–Ta Shape Memory Alloys,2016,49,36,201,Ni49.0Ti36.0Hf15.0 %,15
K. M. Kim; J. K. Hong; C. H. Park and J.-T. Yeom,Journal of Nanoscience and Nanotechnology,Comparative Study of the Thermocyclic Behavior of Ti–Ni–Hf and Ti–Ni–Hf–Ta Shape Memory Alloys,2016,49,36,200,Ni49.0Ti36.0Hf15.0 %,15
X. L. Meng; Y. F. Zheng; Z. Wang and L. C. Zhao,Scripta Materialia,Effect of aging on the phase transformation and mechanical behavior of Ti36Ni49Hf15 high temperature shape memory alloy,2000,49,36,187,Ni49.0Ti36.0Hf15.0 %,15
X. L. Meng; Y. F. Zheng; Z. Wang and L. C. Zhao,Scripta Materialia,Effect of aging on the phase transformation and mechanical behavior of Ti36Ni49Hf15 high temperature shape memory alloy,2000,49,36,122,Ni49.0Ti36.0Hf15.0 %,15
X. L. Meng; Y. F. Zheng; Z. Wang and L. C. Zhao,Scripta Materialia,Effect of aging on the phase transformation and mechanical behavior of Ti36Ni49Hf15 high temperature shape memory alloy,2000,49,36,120,Ni49.0Ti36.0Hf15.0 %,15
X. L. Meng; Y. F. Zheng; Z. Wang and L. C. Zhao,Scripta Materialia,Effect of aging on the phase transformation and mechanical behavior of Ti36Ni49Hf15 high temperature shape memory alloy,2000,49,36,128,Ni49.0Ti36.0Hf15.0 %,15
X. L. Meng; Y. F. Zheng; Z. Wang and L. C. Zhao,Scripta Materialia,Effect of aging on the phase transformation and mechanical behavior of Ti36Ni49Hf15 high temperature shape memory alloy,2000,49,36,128,Ni49.0Ti36.0Hf15.0 %,15
X. L. Meng; Y. F. Zheng; Z. Wang and L. C. Zhao,Scripta Materialia,Effect of aging on the phase transformation and mechanical behavior of Ti36Ni49Hf15 high temperature shape memory alloy,2000,49,36,151,Ni49.0Ti36.0Hf15.0 %,15
X. L. Meng; Y. F. Zheng; Z. Wang and L. C. Zhao,Scripta Materialia,Effect of aging on the phase transformation and mechanical behavior of Ti36Ni49Hf15 high temperature shape memory alloy,2000,49,36,124,Ni49.0Ti36.0Hf15.0 %,15
P. E. Thoma and J. J. Boehm,Materials Science and Engineering: A,Effect of composition on the amount of second phase and transformation temperatures of NixTi90−xHf10 shape memory alloys,1999,49,41,129,Ni49.0Ti41.0Hf10.0 %,10
X. L. Meng; Y. X. Tong; K. T. Lau; W. Cai; L. M. Zhou and L. C. Zhao,Materials Letters,Effect of Cu addition on phase transformation of Ti–Ni–Hf high-temperature shape memory alloys,2002,49,36,163,Ni49.0Ti36.0Hf15.0 %,15
X. L. Meng; Y. X. Tong; K. T. Lau; W. Cai; L. M. Zhou and L. C. Zhao,Materials Letters,Effect of Cu addition on phase transformation of Ti–Ni–Hf high-temperature shape memory alloys,2002,49,36,164,Ni49.0Ti36.0Hf15.0 %,15
X. L. Meng; Y. X. Tong; K. T. Lau; W. Cai; L. M. Zhou and L. C. Zhao,Materials Letters,Effect of Cu addition on phase transformation of Ti–Ni–Hf high-temperature shape memory alloys,2002,49,36,166,Ni49.0Ti36.0Hf15.0 %,15
X. L. Meng; Y. X. Tong; K. T. Lau; W. Cai; L. M. Zhou and L. C. Zhao,Materials Letters,Effect of Cu addition on phase transformation of Ti–Ni–Hf high-temperature shape memory alloys,2002,49,36,168,Ni49.0Ti36.0Hf15.0 %,15
X. L. Meng; Y. X. Tong; K. T. Lau; W. Cai; L. M. Zhou and L. C. Zhao,Materials Letters,Effect of Cu addition on phase transformation of Ti–Ni–Hf high-temperature shape memory alloys,2002,49,36,173,Ni49.0Ti36.0Hf15.0 %,15
X. L. Meng; Y. X. Tong; K. T. Lau; W. Cai; L. M. Zhou and L. C. Zhao,Materials Letters,Effect of Cu addition on phase transformation of Ti–Ni–Hf high-temperature shape memory alloys,2002,49,36,180,Ni49.0Ti36.0Hf15.0 %,15
J. H. Kim; K. M. Kim; J. T. Yeom and S. Young,Metals and Materials International,Effect of yttrium on martensite-austenite phase transformation temperatures and high temperature oxidation kinetics of Ti-Ni-Hf high-temperature shape memory alloys,2016,49,41,150,Ni49.0Ti41.0Hf10.0 %,10
M. Moshref-Javadi; M. Belbasi; S. H. Seyedein and M. T. Salehi,Journal of Materials Science and Technology,Fabrication of (Ti;Hf)-rich NiTiHf Alloy Using Graphitic Mold and Crucible,2014,49,36,170,Ni49.0Ti36.0Hf15.0 %,15
M. Moshref-Javadi; M. Belbasi; S. Seyedein and M. Salehi,,Heat Treatment of a (Ti; Hf)-Rich NiTiHf High Temperature Shape Memory Alloy,2011,49,36,168,Ni49.0Ti36.0Hf15.0 %,15
M. Moshref-Javadi; M. Belbasi; S. Seyedein and M. Salehi,,Heat Treatment of a (Ti; Hf)-Rich NiTiHf High Temperature Shape Memory Alloy,2011,49,36,143,Ni49.0Ti36.0Hf15.0 %,15
S. M. Tuominen,Shape Memory and Superelastic Technologies,High Transformation Temperature Ni-Ti-Hf Alloys,1994,49,41,133,Ni49.0Ti41.0Hf10.0 %,10
S. M. Tuominen,Shape Memory and Superelastic Technologies,High Transformation Temperature Ni-Ti-Hf Alloys,1994,49,41,137,Ni49.0Ti41.0Hf10.0 %,10
S. M. Tuominen,Shape Memory and Superelastic Technologies,High Transformation Temperature Ni-Ti-Hf Alloys,1994,49,41,148,Ni49.0Ti41.0Hf10.0 %,10
D. N. Abujudom; M. Y. Kao; P. E. Thoma and D. R. Angst,US5114504,High transformation temperature shape memory alloy,1992,49,50,69,Ni49.0Ti50.0Hf1.0 %,1
D. N. Abujudom; M. Y. Kao; P. E. Thoma and D. R. Angst,US5114504,High transformation temperature shape memory alloy,1992,49,49.5,60,Ni49.0Ti49.5Hf1.5 %,1.5
D. N. Abujudom; M. Y. Kao; P. E. Thoma and D. R. Angst,US5114504,High transformation temperature shape memory alloy,1992,49,48,76,Ni49.0Ti48.0Hf3.0 %,3
D. N. Abujudom; M. Y. Kao; P. E. Thoma and D. R. Angst,US5114504,High transformation temperature shape memory alloy,1992,49,46,80,Ni49.0Ti46.0Hf5.0 %,5
D. N. Abujudom; M. Y. Kao; P. E. Thoma and D. R. Angst,US5114504,High transformation temperature shape memory alloy,1992,49,43,86,Ni49.0Ti43.0Hf8.0 %,8
D. N. Abujudom; M. Y. Kao; P. E. Thoma and D. R. Angst,US5114504,High transformation temperature shape memory alloy,1992,49,41,120,Ni49.0Ti41.0Hf10.0 %,10
D. N. Abujudom; M. Y. Kao; P. E. Thoma and D. R. Angst,US5114504,High transformation temperature shape memory alloy,1992,49,41,120,Ni49.0Ti41.0Hf10.0 %,10
D. N. Abujudom; M. Y. Kao; P. E. Thoma and D. R. Angst,US5114504,High transformation temperature shape memory alloy,1992,49,40,129,Ni49.0Ti40.0Hf11.0 %,11
D. N. Abujudom; M. Y. Kao; P. E. Thoma and D. R. Angst,US5114504,High transformation temperature shape memory alloy,1992,49,36,203,Ni49.0Ti36.0Hf15.0 %,15
D. N. Abujudom; M. Y. Kao; P. E. Thoma and D. R. Angst,US5114504,High transformation temperature shape memory alloy,1992,49,31,307,Ni49.0Ti31.0Hf20.0 %,20
D. N. Abujudom; M. Y. Kao; P. E. Thoma and D. R. Angst,US5114504,High transformation temperature shape memory alloy,1992,49,26,395,Ni49.0Ti26.0Hf25.0 %,25
D. N. Abujudom; M. Y. Kao; P. E. Thoma and D. R. Angst,US5114504,High transformation temperature shape memory alloy,1992,49,21,525,Ni49.0Ti21.0Hf30.0 %,30
Y. F. Zheng; W. Cai; J. X. Zhang; Y. Q. Wang; L. C. Zhao and H. Q. Ye,Materials Letters,High-resolution electron microscopy study on the substructure of Ti–Ni–Hf B19′ Martensite,1998,49,36,184,Ni49.0Ti36.0Hf15.0 %,15
G. S. Firstov; J. Van Humbeeck and Y. N. Koval,Materials Science and Engineering: A,High-temperature shape memory alloys,2004,49,36.3,181,Ni49.0Ti36.3Hf14.7 %,14.7
X. Yi; K. Sun; W. Gao; X. Meng; W. Cai and L. Zhao,Journal of Alloys and Compounds,Martensitic transformation and mechanical properties of Ti-Ni-Hf high temperature shape memory alloy with network structure second particles,2018,49,36,183,Ni49.0Ti36.0Hf15.0 %,15
X. Yi; K. Sun; W. Gao; X. Meng; W. Cai and L. Zhao,Journal of Alloys and Compounds,Martensitic transformation and mechanical properties of Ti-Ni-Hf high temperature shape memory alloy with network structure second particles,2018,49,36,192,Ni49.0Ti36.0Hf15.0 %,15
X. Yi; K. Sun; W. Gao; X. Meng; W. Cai and L. Zhao,Journal of Alloys and Compounds,Martensitic transformation and mechanical properties of Ti-Ni-Hf high temperature shape memory alloy with network structure second particles,2018,49,36,140,Ni49.0Ti36.0Hf15.0 %,15
X. Yi; W. Gao; X. Meng; Z. Gao; W. Cai and L. Zhao,Journal of Alloys and Compounds,Martensitic transformation behaviors and mechanical properties of (Ti 36 Ni 49 Hf 15) 100-x Y x high temperature shape memory alloys,2017,49,36,209,Ni49.0Ti36.0Hf15.0 %,15
X. Yi; W. Gao; X. Meng; Z. Gao; W. Cai and L. Zhao,Journal of Alloys and Compounds,Martensitic transformation behaviors and mechanical properties of (Ti 36 Ni 49 Hf 15) 100-x Y x high temperature shape memory alloys,2017,49,36,188,Ni49.0Ti36.0Hf15.0 %,15
X. Yi; W. Gao; X. Meng; Z. Gao; W. Cai and L. Zhao,Journal of Alloys and Compounds,Martensitic transformation behaviors and mechanical properties of (Ti 36 Ni 49 Hf 15) 100-x Y x high temperature shape memory alloys,2017,49,36,189,Ni49.0Ti36.0Hf15.0 %,15
X. Yi; W. Gao; X. Meng; Z. Gao; W. Cai and L. Zhao,Journal of Alloys and Compounds,Martensitic transformation behaviors and mechanical properties of (Ti 36 Ni 49 Hf 15) 100-x Y x high temperature shape memory alloys,2017,49,36,189,Ni49.0Ti36.0Hf15.0 %,15
X. Yi; W. Gao; X. Meng; Z. Gao; W. Cai and L. Zhao,Journal of Alloys and Compounds,Martensitic transformation behaviors and mechanical properties of (Ti 36 Ni 49 Hf 15) 100-x Y x high temperature shape memory alloys,2017,49,36,205,Ni49.0Ti36.0Hf15.0 %,15
X. Yi; W. Gao; X. Meng; Z. Gao; W. Cai and L. Zhao,Journal of Alloys and Compounds,Martensitic transformation behaviors and mechanical properties of (Ti 36 Ni 49 Hf 15) 100-x Y x high temperature shape memory alloys,2017,49,36,190,Ni49.0Ti36.0Hf15.0 %,15
X. Yi; W. Gao; X. Meng; Z. Gao; W. Cai and L. Zhao,Journal of Alloys and Compounds,Martensitic transformation behaviors and mechanical properties of (Ti 36 Ni 49 Hf 15) 100-x Y x high temperature shape memory alloys,2017,49,36,194,Ni49.0Ti36.0Hf15.0 %,15
Y. Wang; W. Cai; W. Zhu and L. C. Zhao,Shape Memory and Superelastic Technologies,Microstructure and Mechnical Behavior of a Ni-Ti-Hf High Temperature Shape Memory Alloy,1997,49,36,184,Ni49.0Ti36.0Hf15.0 %,15
R. V. S. Prasad; C. H. Park; S.-W. Kim; J. K. Hong and J.-T. Yeom,Journal of Alloys and Compounds,Microstructure and phase transformation behavior of a new high temperature NiTiHf-Ta shape memory alloy with excellent formability,2017,49,36,203,Ni49.0Ti36.0Hf15.0 %,15
X. Yi; K. Sun; W. Gao; X. Meng; W. Cai and L. Zhao,Journal of Alloys and Compounds,Microstructure design of the excellent shape recovery properties in (Ti; Hf) 2Ni/Ti-Ni-Hf high temperature shape memory alloy composite,2017,49,36,122,Ni49.0Ti36.0Hf15.0 %,15
X. Yi; K. Sun; W. Gao; X. Meng; W. Cai and L. Zhao,Journal of Alloys and Compounds,Microstructure design of the excellent shape recovery properties in (Ti; Hf) 2Ni/Ti-Ni-Hf high temperature shape memory alloy composite,2017,49,36,186,Ni49.0Ti36.0Hf15.0 %,15
X. Yi; X. Meng; W. Cai and L. Zhao,Journal of Alloys and Compounds,Multi-stage martensitic transformation behaviors and microstructural characteristics of Ti-Ni-Hf high temperature shape memory alloy powders,2019,49,36,192,Ni49.0Ti36.0Hf15.0 %,15
X. Yi; X. Meng; W. Cai and L. Zhao,Journal of Alloys and Compounds,Multi-stage martensitic transformation behaviors and microstructural characteristics of Ti-Ni-Hf high temperature shape memory alloy powders,2019,49,36,192,Ni49.0Ti36.0Hf15.0 %,15
X. Yi; X. Meng; W. Cai and L. Zhao,Journal of Alloys and Compounds,Multi-stage martensitic transformation behaviors and microstructural characteristics of Ti-Ni-Hf high temperature shape memory alloy powders,2019,49,36,190,Ni49.0Ti36.0Hf15.0 %,15
X. Yi; X. Meng; W. Cai and L. Zhao,Journal of Alloys and Compounds,Multi-stage martensitic transformation behaviors and microstructural characteristics of Ti-Ni-Hf high temperature shape memory alloy powders,2019,49,36,195,Ni49.0Ti36.0Hf15.0 %,15
X. Yi; X. Meng; W. Cai and L. Zhao,Journal of Alloys and Compounds,Multi-stage martensitic transformation behaviors and microstructural characteristics of Ti-Ni-Hf high temperature shape memory alloy powders,2019,49,36,198,Ni49.0Ti36.0Hf15.0 %,15
X. Yi; X. Meng; W. Cai and L. Zhao,Journal of Alloys and Compounds,Multi-stage martensitic transformation behaviors and microstructural characteristics of Ti-Ni-Hf high temperature shape memory alloy powders,2019,49,36,197,Ni49.0Ti36.0Hf15.0 %,15
S. Besseghini; E. Villa and A. Tuissi,Materials Science and Engineering: A,Ni-Ti-Hf shape memory alloy: effect of aging and thermal cycling,1999,49,41,118,Ni49.0Ti41.0Hf10.0 %,10
S. Besseghini; E. Villa and A. Tuissi,Materials Science and Engineering: A,Ni-Ti-Hf shape memory alloy: effect of aging and thermal cycling,1999,49,41,126,Ni49.0Ti41.0Hf10.0 %,10
S. Besseghini; E. Villa and A. Tuissi,Materials Science and Engineering: A,Ni-Ti-Hf shape memory alloy: effect of aging and thermal cycling,1999,49,41,110,Ni49.0Ti41.0Hf10.0 %,10
S. Besseghini; E. Villa and A. Tuissi,Materials Science and Engineering: A,Ni-Ti-Hf shape memory alloy: effect of aging and thermal cycling,1999,49,41,111,Ni49.0Ti41.0Hf10.0 %,10
S. Besseghini; E. Villa and A. Tuissi,Materials Science and Engineering: A,Ni-Ti-Hf shape memory alloy: effect of aging and thermal cycling,1999,49,41,109,Ni49.0Ti41.0Hf10.0 %,10
S. Besseghini; E. Villa and A. Tuissi,Materials Science and Engineering: A,Ni-Ti-Hf shape memory alloy: effect of aging and thermal cycling,1999,49,41,110,Ni49.0Ti41.0Hf10.0 %,10
S. Besseghini; E. Villa and A. Tuissi,Materials Science and Engineering: A,Ni-Ti-Hf shape memory alloy: effect of aging and thermal cycling,1999,49,41,108,Ni49.0Ti41.0Hf10.0 %,10
S. Besseghini; E. Villa and A. Tuissi,Materials Science and Engineering: A,Ni-Ti-Hf shape memory alloy: effect of aging and thermal cycling,1999,49,41,123,Ni49.0Ti41.0Hf10.0 %,10
N. N. Popov; D. V. Presnyakov; E. N. Grishin; T. I. Sysoeva; T. A. Morozova and A. A. Kostyleva,Russian Metallurgy (Metally),Properties of a 49Ni–36Ti–15Hf High-Temperature Shape Memory Alloy in the As-Cast State,2019,49,36,210,Ni49.0Ti36.0Hf15.0 %,15
N. N. Popov; D. V. Presnyakov; E. N. Grishin; T. I. Sysoeva; T. A. Morozova and A. A. Kostyleva,Russian Metallurgy (Metally),Properties of a 49Ni–36Ti–15Hf High-Temperature Shape Memory Alloy in the As-Cast State,2019,49,36,211,Ni49.0Ti36.0Hf15.0 %,15
X. L. Meng; Y. F. Zheng; Z. Wang and L. C. Zhao,Materials Letters,Shape memory properties of the Ti36Ni49Hf15 high temperature shape memory alloy,2000,49,36,179,Ni49.0Ti36.0Hf15.0 %,15
D.-J. Kim; Y.-W. Kim and T.-H. Nam,Journal of nanoscience and nanotechnology,Solidification Rate Dependence of Microstructures and Transformation Behavior of Ti–Ni–Hf Alloys,2018,49,31,162,Ni49.0Ti31.0Hf20.0 %,20
D.-J. Kim; Y.-W. Kim and T.-H. Nam,Journal of nanoscience and nanotechnology,Solidification Rate Dependence of Microstructures and Transformation Behavior of Ti–Ni–Hf Alloys,2018,49,31,167,Ni49.0Ti31.0Hf20.0 %,20
